Repository: mporosoff/BO-ICL-testing

# BO-ICL Local Active-Learning Toolkit

This repository contains a local browser app for running Bayesian optimization
with in-context learning (BO-ICL) over a finite pool of experimental
procedures. The current working focus is the active-learning BO workflow from
the BO-ICL paper, with a practical interface for offline benchmark studies and
multi-day live experimental campaigns.

Paper: [Bayesian Optimization of Catalysts With In-context Learning](https://arxiv.org/abs/2304.05341)

## What This App Does

- Runs locally in your browser from a Windows `.bat` launcher.
- Imports experiment pools from CSV, TXT, XLS, XLSX, or NPY files.
- Supports fully labeled offline benchmark runs and live campaigns where labels
  are added as experiments finish.
- Uses either BO-ICL LLM scoring or GPR over cached embeddings.
- Lets you choose embedding, prediction LLM, inverse-design LLM, acquisition
  function, replicate count, BO iteration count, and rate-limit controls.
- Plots selected-model predictions with uncertainty separately from measured
  values.
- Supports a live random-walk control trajectory for unlabeled live campaigns.
- Saves API keys only to a local ignored `.env` file.
- Saves campaigns under `saved_experiments/` so multi-day campaigns can be
  resumed without re-uploading data.
- Caches embeddings under `.cache/` so repeated runs on the same pool do not
  re-embed everything.

## Quick Start

From this folder, double-click:

```text
run_boicl_local.bat
```

The launcher creates the virtual environment if needed, installs local
dependencies, starts the app, and opens the browser.

Manual launch:

```powershell
.\.venv\Scripts\python.exe -m boicl.local_app
```

Open the browser app, paste API keys in the **API Keys** panel, and click
**Save Locally**. Do not paste real API keys into tracked files.

## API Keys

Keys are stored in `.env`, which is ignored by Git.

Supported key names:

- `OPENAI_API_KEY`: OpenAI LLMs and OpenAI embedding models.
- `OPENROUTER_API_KEY`: models whose names start with `openrouter/`.
- `ANTHROPIC_API_KEY`: Claude models.

The app reloads `.env` on startup. If a key looks invalid after restarting,
re-enter it in the browser and save again.

## Dataset Format

The first column must contain procedure text. Later numeric columns are treated
as objective labels unless their names look like uncertainty, standard
deviation, sigma, or error columns.

Example:

```csv
procedure,alpha phase (%),alpha phase uncertainty
"Reduction experiment A",0,
"Reduction experiment B",17.5,1.2
"Reduction experiment C",83.0,2.5
```

For tungsten phase campaigns, enter phase percentages as whole percent values
from `0` to `100`, such as `73.5` for 73.5%, not `0.735`.

The app optimizes one active objective at a time. If a dataset has multiple
objective columns, choose the active objective in the settings panel.

## Workflow Modes

### Offline Benchmark

Use **Automatic benchmark: full labeled dataset** when the uploaded dataset
already has labels. The app hides labels from the model until each simulated
experiment is selected.

Typical settings:

- **Objective direction**: usually `Maximize` for phase percentage or yield.
- **Target scaling**: start with `Off` for LLM BO-ICL on bounded percentages.
- **Objective bounds**: optional. For phase percentages, use lower `0` and
  upper `100`; these bounds are given to the LLM and used to clip plotted
  prediction/error bars, but raw predictions and acquisition scores are kept.
- **Initial random**: usually `1` or `2`.
- **BO iterations**: number of sequential model-selected experiments.
- **Workflow replicates**: repeated runs for mean and spread bands.
- **Starting baseline**: `Dataset mean incumbent` can start the plot at the
  full-dataset mean without adding a fake labeled procedure to the model
  context.
- **Greedy for final iteration**: optional final exploitation step.

Click **Run & Append** to add the current configuration to the plot. Completed
runs stay in the saved campaign and are not overwritten by later runs.
For LLM and GPR-selected BO points, the plot also shows the model's predicted
objective and uncertainty as separate prediction markers with error bars; the
measured values remain the best-so-far trajectory.

To compare controlled configurations on the same dataset, keep the campaign
loaded, change the settings, and click **Run & Append** again. For example, run
BO-ICL LLM first, switch the optimizer to **GPR with embeddings**, and click
**Run & Append** to add the GPR baseline to the same plot. The same append

## Files And Local State

Tracked project files:

- `boicl/local_app.py`: local browser app and backend.
- `run_boicl_local.bat`: Windows launcher.
- `LOCAL_RUNNER.md`: detailed user guide and setting explanations.
- `tests/`: local tests.

Ignored local state:

- `.env`: local API keys.
- `.venv/`: virtual environment.
- `.cache/`: embedding cache.
- `saved_experiments/`: saved local campaigns.

File: boicl/data/moc/archive.csv
observation_id,candidate_id,moc_wt_pct,training_included,record_status,eligible_for_new_quality_repeat,exclusion_reason,source_commit,source_file,source_sheet,source_row,procedure,raw_result_metadata_json
archived-source-row-1635,moc-e26a47eda9bb84fb,91.8,False,historically_measured_excluded,True,810c3f7 three-seed reset excludes five earlier BO observations,810c3f7d7ecc632e4cfd422977b10b471e526f82,Metal_Sucrose_DesignSpace_fr_T1.xlsx,Design Space,1635,"1 g of ammonium heptamolybdate tetrahydrate dissolved in 5.5 mL of DI water. Separately, 1 g of sucrose dissolved in 2 mL of DI water at 50 °C. The two solutions were then combined. The combined solution was dried at 120 °C in air for 24 hours, then crushed and sieved to 212 microns. 0.6 g of the sieved precursor was carburized at a ramp rate of 10 °C/min to 620 °C for 0.5 hr under 60 sccm of N2 gas. After carburization the sample was cooled under 30 sccm N2 and passivated under 30 sccm 1% O2/N2 for 2 hours.","{""Carburize Temp (°C)"": 620, ""Ramp Rate (°C/min)"": 10, ""Purge Gas"": ""N2"", ""AMT:Sucrose Ratio"": 1, ""Hold Time (hr)"": 0.5, ""Flow Rate (sccm)"": 60, ""Mo (Im3m) weight fraction "": 0, ""sigma"": 0, ""Mo2C(pbcn) weight fraction"": 0, ""sigma.1"": 0, ""MoC(Fm3m) weight fraction"": 91.8, ""sigma.2"": 5.6, ""Rwp"": 4, ""GOF"": 1.4, ""X^2"": 1.87, ""MoO2(P21/c) weight fraction"": 8.2, ""sigma.3"": 5.6, ""MoC Ratio"": ""MoC.66""}"
archived-source-row-1644,moc-be3046a673f68f97,91.5,False,historically_measured_excluded,True,810c3f7 three-seed reset excludes five earlier BO observations,810c3f7d7ecc632e4cfd422977b10b471e526f82,Metal_Sucrose_DesignSpace_fr_T1.xlsx,Design Space,1644,"1 g of ammonium heptamolybdate tetrahydrate dissolved in 5.5 mL of DI water. Separately, 1 g of sucrose dissolved in 2 mL of DI water at 50 °C. The two solutions were then combined. The combined solution was dried at 120 °C in air for 24 hours, then crushed and sieved to 212 microns. 0.6 g of the sieved precursor was carburized at a ramp rate of 10 °C/min to 620 °C for 10 hr under 60 sccm of N2 gas. After carburization the sample was cooled under 30 sccm N2 and passivated under 30 sccm 1% O2/N2 for 2 hours.","{""Carburize Temp (°C)"": 620, ""Ramp Rate (°C/min)"": 10, ""Purge Gas"": ""N2"", ""AMT:Sucrose Ratio"": 1, ""Hold Time (hr)"": 10, ""Flow Rate (sccm)"": 60, ""Mo (Im3m) weight fraction "": 0, ""sigma"": 0, ""Mo2C(pbcn) weight fraction"": 0, ""sigma.1"": 0, ""MoC(Fm3m) weight fraction"": 91.5, ""sigma.2"": 1.83, ""Rwp"": 7.8, ""GOF"": 11.928, ""X^2"": 142.282, ""MoO2(P21/c) weight fraction"": 8.5, ""sigma.3"": 1.83, ""MoC Ratio"": ""MoC.66""}"
archived-source-row-1670,moc-673c39bb62a0c2a1,86.7,False,historically_measured_excluded,True,810c3f7 three-seed reset excludes five earlier BO observations,810c3f7d7ecc632e4cfd422977b10b471e526f82,Metal_Sucrose_DesignSpace_fr_T1.xlsx,Design Space,1670,"1 g of ammonium heptamolybdate tetrahydrate dissolved in 5.5 mL of DI water. Separately, 1 g of sucrose dissolved in 2 mL of DI water at 50 °C. The two solutions were then combined. The combined solution was dried at 120 °C in air for 24 hours, then crushed and sieved to 212 microns. 0.6 g of the sieved precursor was carburized at a ramp rate of 15 °C/min to 620 °C for 0.5 hr under 30 sccm of H2 gas. After carburization the sample was cooled under 30 sccm N2 and passivated under 30 sccm 1% O2/N2 for 2 hours.","{""Carburize Temp (°C)"": 620, ""Ramp Rate (°C/min)"": 15, ""Purge Gas"": ""H2"", ""AMT:Sucrose Ratio"": 1, ""Hold Time (hr)"": 0.5, ""Flow Rate (sccm)"": 30, ""Mo (Im3m) weight fraction "": 0, ""sigma"": 0, ""Mo2C(pbcn) weight fraction"": 0, ""sigma.1"": 0, ""MoC(Fm3m) weight fraction"": 86.7, ""sigma.2"": 1, ""Rwp"": 8.41, ""GOF"": 12.85, ""X^2"": 165.21, ""MoO2(P21/c) weight fraction"": 13.3, ""sigma.3"": 3.7, ""MoC Ratio"": ""MoC.66""}"
archived-source-row-1818,moc-c26ad4ec489b41f4,0,False,historically_measured_excluded,True,810c3f7 three-seed reset excludes five earlier BO observations,810c3f7d7ecc632e4cfd422977b10b471e526f82,Metal_Sucrose_DesignSpace_fr_T1.xlsx,Design Space,1818,"1 g of ammonium heptamolybdate tetrahydrate dissolved in 5.5 mL of DI water. Separately, 1 g of sucrose dissolved in 2 mL of DI water at 50 °C. The two solutions were then combined. The combined solution was dried at 120 °C in air for 24 hours, then crushed and sieved to 212 microns. 0.6 g of the sieved precursor was carburized at a ramp rate of 10 °C/min to 630 °C for 2 hr under 60 sccm of H2 gas. After carburization the sample was cooled under 30 sccm N2 and passivated under 30 sccm 1% O2/N2 for 2 hours.","{""Carburize Temp (°C)"": 630, ""Ramp Rate (°C/min)"": 10, ""Purge Gas"": ""H2"", ""AMT:Sucrose Ratio"": 1, ""Hold Time (hr)"": 2, ""Flow Rate (sccm)"": 60, ""Mo (Im3m) weight fraction "": 0, ""sigma"": 0, ""Mo2C(pbcn) weight fraction"": 100, ""sigma.1"": 2, ""MoC(Fm3m) weight fraction"": 0, ""sigma.2"": 0, ""Rwp"": 6.93, ""GOF"": 9.81, ""X^2"": 96.13, ""MoO2(P21/c) weight fraction"": 0, ""sigma.3"": 0, ""MoC Ratio"": ""MoC.66""}"
archived-source-row-3134,moc-190190fb7a066b6e,96.5,False,historically_measured_excluded,True,810c3f7 three-seed reset excludes five earlier BO observations,810c3f7d7ecc632e4cfd422977b10b471e526f82,Metal_Sucrose_DesignSpace_fr_T1.xlsx,Design Space,3134,"1 g of ammonium heptamolybdate tetrahydrate dissolved in 4 mL of DI water. Separately, 2 g of sucrose dissolved in 3.5 mL of DI water at 50 °C. The two solutions were then combined. The combined solution was dried at 120 °C in air for 24 hours, then crushed and sieved to 212 microns. 0.6 g of the sieved precursor was carburized at a ramp rate of 10 °C/min to 690 °C for 0.5 hr under 30 sccm of N2 gas. After carburization the sample was cooled under 30 sccm N2 and passivated under 30 sccm 1% O2/N2 for 2 hours.","{""Carburize Temp (°C)"": 690, ""Ramp Rate (°C/min)"": 10, ""Purge Gas"": ""N2"", ""AMT:Sucrose Ratio"": 0.5, ""Hold Time (hr)"": 0.5, ""Flow Rate (sccm)"": 30, ""Mo (Im3m) weight fraction "": 0, ""sigma"": 0, ""Mo2C(pbcn) weight fraction"": 0, ""sigma.1"": 0, ""MoC(Fm3m) weight fraction"": 96.5, ""sigma.2"": 1.9, ""Rwp"": 5.06, ""GOF"": 8.55, ""X^2"": 73.1, ""MoO2(P21/c) weight fraction"": 0, ""sigma.3"": 0, ""MoC Ratio"": ""MoC.66""}"

File: boicl/data/moc/seeds.csv
observation_id,run_id,candidate_id,moc_wt_pct,moc_wt_pct_sigma,gof,closure_gap_wt_pct,closure_gap_origin,phase_accounting_residual_wt_pct,mo_wt_pct,mo_wt_pct_sigma,mo2c_wt_pct,mo2c_wt_pct_sigma,moo2_wt_pct,moo2_wt_pct_sigma,training_included,record_status,refinement_version,objective_authority,source_commit,source_path,source_note,temperature_C,ramp_C_per_min,hold_h,gas,flow_sccm,sucrose_to_AMT_mass_ratio,AMT_to_sucrose_mass_ratio,procedure
M7-confirmed-v1,M7,moc-003ae1893b49f640,72.1,1.5,0.517,0.0,structured notebook manual override,0.0,2.2,1.5,25.7,1.5,0.0,0.0,True,measured,notebook-source; M12 objective user-confirmed 2026-09-20,crystal 810c3f7 seed source,810c3f7d7ecc632e4cfd422977b10b471e526f82,cubic_MoC_boicl_gpr_embedded.ipynb; cubic_MoC_gp_bo.ipynb,phase context from embedded notebook; noise gap override from structured notebook,800,15,0.5,N2,30,1.0,1.0,"1 g of ammonium heptamolybdate tetrahydrate dissolved in 5.5 mL of DI water. Separately, 1 g of sucrose dissolved in 2 mL of DI water at 50 °C. The two solutions were then combined. The combined solution was dried at 120 °C in air for 24 hours, then crushed and sieved to 212 microns. 0.6 g of the sieved precursor was carburized at a ramp rate of 15 °C/min to 800 °C for 0.5 hr under 30 sccm of N2 gas. After carburization the sample was cooled under 30 sccm N2 and passivated under 30 sccm 1% O2/N2 for 2 hours."
M12-confirmed-v1,M12,moc-eea2f35048fac619,83.8,5.67,0.548,0.0,structured notebook manual override,-0.3,0.0,0.0,5.7,1.2,10.8,1.39,True,measured,notebook-source; M12 objective user-confirmed 2026-09-20,user confirmed 2026-09-20,810c3f7d7ecc632e4cfd422977b10b471e526f82,cubic_MoC_boicl_gpr_embedded.ipynb; cubic_MoC_gp_bo.ipynb,M12 MoC 81.7 superseded by confirmed83.8; Mo2C sigma1.2 from notebook (workbook0); phase residual-0.3 vs source gap override0,600,15,2.0,H2,30,1.0,1.0,"1 g of ammonium heptamolybdate tetrahydrate dissolved in 5.5 mL of DI water. Separately, 1 g of sucrose dissolved in 2 mL of DI water at 50 °C. The two solutions were then combined. The combined solution was dried at 120 °C in air for 24 hours, then crushed and sieved to 212 microns. 0.6 g of the sieved precursor was carburized at a ramp rate of 15 °C/min to 600 °C for 2 hr under 30 sccm of H2 gas. After carburization the sample was cooled under 30 sccm N2 and passivated under 30 sccm 1% O2/N2 for 2 hours."
M13-confirmed-v1,M13,moc-73444accae4faefd,23.4,1.5,0.932,0.0,structured notebook manual override,0.0,0.0,0.0,76.6,1.5,0.0,0.0,True,measured,notebook-source; M12 objective user-confirmed 2026-09-20,crystal 810c3f7 seed source,810c3f7d7ecc632e4cfd422977b10b471e526f82,cubic_MoC_boicl_gpr_embedded.ipynb; cubic_MoC_gp_bo.ipynb,phase context from embedded notebook; noise gap override from structured notebook,900,15,2.0,H2,30,1.0,1.0,"1 g of ammonium heptamolybdate tetrahydrate dissolved in 5.5 mL of DI water. Separately, 1 g of sucrose dissolved in 2 mL of DI water at 50 °C. The two solutions were then combined. The combined solution was dried at 120 °C in air for 24 hours, then crushed and sieved to 212 microns. 0.6 g of the sieved precursor was carburized at a ramp rate of 15 °C/min to 900 °C for 2 hr under 30 sccm of H2 gas. After carburization the sample was cooled under 30 sccm N2 and passivated under 30 sccm 1% O2/N2 for 2 hours."
